Repository: brynjarmorka/eds-sem-bulk-corrections

# Master's thesis - Improving SEM EDS analysis

This is parts of the code developed in my master's thesis.
The code is written in Python 3.7.4 and uses the following libraries, and their dependencies:
- numpy
- pandas
- hyperspy
- plotly
- jupyterlab


This repository is for the exploration of SEM EDS bulk corrections.

One notebook (quant_of_SEM_EDS_with_Cliff-Lorimer.ipynb) is for the Cliff-Lorimer quantification method in HyperSpy, which is based on the thin film approximation (formally incorrect for bulk specimens).
In the CL quantification, absorption corrections is tested.

File: data/exports/GaSb_30kV_50pA.emsa
#FORMAT      : EMSA/MAS Spectral Data File
#VERSION     : 1.0
#TITLE       : GaSb_30kV_50pA
#DATE        : 08-MAR-2023
#TIME        : 14:39
#OWNER       : 
#NPOINTS     : 2048.0
#NCOLUMNS    : 1.0
#XUNITS      : keV
#YUNITS      : counts
#DATATYPE    : XY
#XPERCHAN    : 0.01
#OFFSET      : -0.2
#SIGNALTYPE  : EDS
#CHOFFSET    : 20.0
#LIVETIME    : 120.0
#REALTIME    : 212.822387695
#BEAMKV      : 30.0
#MAGCAM      : 4894.0
#XTILTSTGE   : 0.0
#AZIMANGLE   : 0.0
#ELEVANGLE   : 35.0
#XPOSITION mm: -8.1703
#YPOSITION mm: 1.2743
#ZPOSITION mm: 10.0002
##OXINSTPT   : 6
##OXINSTSTROB: 32.15
##OXINSTNDET : 1
##OXINSTELEMS: 6,8,14,31,51
##OXINSTLABEL: 6, 0.277, C
##OXINSTLABEL: 8, 0.525, O
##OXINSTLABEL: 14, 1.740, Si
##OXINSTLABEL: 31, 9.252, Ga
##OXINSTLABEL: 31, 10.264, Ga
##OXINSTLABEL: 31, 1.098, Ga
##OXINSTLABEL: 31, 0.984, Ga
##OXINSTLABEL: 31, 0.957, Ga
##OXINSTLABEL: 51, 3.605, Sb
##OXINSTLABEL: 51, 3.844, Sb
##OXINSTLABEL: 51, 4.101, Sb
##OXINSTLABEL: 51, 3.437, Sb
##OXINSTLABEL: 51, 4.348, Sb
##OXINSTLABEL: 51, 4.600, Sb
##OXINSTLABEL: 51, 3.189, Sb
##OXINSTLABEL: 51, 0.429, Sb
#SPECTRUM    : Spectral Data Starts Here
-0.20000, 0.0
-0.19000, 0.0
-0.18000, 0.0
-0.17000, 0.0
-0.16000, 0.0
-0.15000, 0.0
-0.14000, 0.0
-0.13000, 0.0
-0.12000, 0.0
-0.11000, 0.0
-0.10000, 0.0
-0.09000, 1.0
-0.08000, 2.0
-0.07000, 4.0
-0.06000, 18.0
-0.05000, 79.0
-0.04000, 191.0
-0.03000, 530.0
-0.02000, 1908.0
-0.01000, 4993.0
0.00000, 8824.0
0.01000, 10145.0
0.02000, 7625.0
0.03000, 3962.0
0.04000, 1400.0
0.05000, 393.0
0.06000, 117.0
0.07000, 96.0
0.08000, 119.0
0.09000, 131.0
0.10000, 137.0
0.11000, 173.0
0.12000, 189.0
0.13000, 204.0
0.14000, 239.0
0.15000, 249.0
0.16000, 262.0
0.17000, 273.0
0.18000, 259.0
0.19000, 275.0
0.20000, 326.0
0.21000, 352.0
0.22000, 449.0
0.23000, 594.0
0.24000, 902.0
0.25000, 1279.0
0.26000, 1615.0
0.27000, 1739.0
0.28000, 1501.0
0.29000, 1081.0
0.30000, 643.0
0.31000, 373.0
0.32000, 248.0
0.33000, 246.0
0.34000, 265.0
0.35000, 291.0
0.36000, 363.0
0.37000, 465.0
0.38000, 630.0
0.39000, 816.0
0.40000, 1154.0
0.41000, 1462.0
0.42000, 1665.0
0.43000, 1652.0
0.44000, 1476.0
0.45000, 1193.0
0.46000, 961.0
0.47000, 846.0
0.48000, 786.0
0.49000, 857.0
0.50000, 934.0
0.51000, 1081.0
0.52000, 1112.0
0.53000, 992.0
0.54000, 837.0
0.55000, 658.0
0.56000, 489.0
0.57000, 390.0
0.58000, 360.0
0.59000, 327.0
0.60000, 336.0
0.61000, 322.0
0.62000, 343.0
0.63000, 359.0
0.64000, 347.0
0.65000, 377.0
0.66000, 397.0
0.67000, 398.0
0.68000, 401.0
0.69000, 434.0
0.70000, 441.0
0.71000, 509.0
0.72000, 556.0
0.73000, 563.0
0.74000, 583.0
0.75000, 606.0
0.76000, 568.0
0.77000, 555.0
0.78000, 556.0
0.79000, 528.0
0.80000, 513.0
0.81000, 481.0
0.82000, 536.0
0.83000, 519.0
0.84000, 538.0
0.85000, 549.0
0.86000, 528.0
0.87000, 531.0
0.88000, 551.0
0.89000, 550.0
0.90000, 576.0
0.91000, 629.0
0.92000, 713.0
0.93000, 803.0
0.94000, 908.0
0.95000, 1036.0
0.96000, 1157.0
0.97000, 1198.0
0.98000, 1184.0
0.99000, 1088.0
1.00000, 1009.0
1.01000, 991.0
1.02000, 1032.0
1.03000, 1245.0
1.04000, 1722.0
1.05000, 2623.0
1.06000, 4020.0
1.07000, 6075.0
1.08000, 8705.0
1.09000, 10917.0
1.10000, 12273.0
1.11000, 12623.0
1.12000, 11781.0
1.13000, 9592.0
1.14000, 7157.0
1.15000, 4957.0
1.16000, 3234.0
1.17000, 2059.0
1.18000, 1363.0
1.19000, 942.0
1.20000, 767.0
1.21000, 696.0
1.22000, 659.0
1.23000, 577.0
1.24000, 553.0
1.25000, 553.0
1.26000, 494.0
1.27000, 511.0
1.28000, 554.0
1.29000, 556.0
1.30000, 547.0
1.31000, 519.0
1.32000, 513.0
1.33000, 531.0
1.34000, 539.0
1.35000, 528.0
1.36000, 538.0
1.37000, 571.0
1.38000, 578.0
1.39000, 594.0
1.40000, 578.0
1.41000, 559.0
1.42000, 572.0
1.43000, 599.0
1.44000, 593.0
1.45000, 628.0
1.46000, 605.0
1.47000, 626.0
1.48000, 678.0
1.49000, 648.0
1.50000, 636.0
1.51000, 662.0
1.52000, 631.0
1.53000, 652.0
1.54000, 648.0
1.55000, 672.0
1.56000, 683.0
1.57000, 652.0
1.58000, 676.0
1.59000, 690.0
1.60000, 708.0
1.61000, 709.0
1.62000, 712.0
1.63000, 690.0
1.64000, 724.0
1.65000, 733.0
1.66000, 779.0
1.67000, 776.0
1.68000, 823.0
1.69000, 917.0
1.70000, 907.0
1.71000, 985.0
1.72000, 1093.0
1.73000, 1130.0
1.74000, 1188.0
1.75000, 1223.0
1.76000, 1153.0
1.77000, 1123.0
1.78000, 1038.0
1.79000, 1035.0
1.80000, 1046.0
1.81000, 1014.0
1.82000, 1012.0
1.83000, 1056.0
1.84000, 1169.0
1.85000, 1207.0
1.86000, 1210.0
1.87000, 1199.0
1.88000, 1200.0
1.89000, 1135.0
1.90000, 1032.0
1.91000, 1019.0
1.92000, 957.0
1.93000, 915.0
1.94000, 858.0
1.95000, 862.0
1.96000, 907.0
1.97000, 875.0
1.98000, 870.0
1.99000, 857.0
2.00000, 918.0
2.01000, 891.0
2.02000, 884.0
2.03000, 900.0
2.04000, 949.0
2.05000, 953.0
2.06000, 1025.0
2.07000, 1031.0
2.08000, 1068.0
2.09000, 1097.0
2.10000, 1138.0
2.11000, 1117.0
2.12000, 1098.0
2.13000, 1063.0
2.14000, 1070.0
2.15000, 1080.0
2.16000, 1044.0
2.17000, 1024.0
2.18000, 1041.0
2.19000, 1060.0
2.20000, 1034.0
2.21000, 1045.0
2.22000, 1040.0
2.23000, 1058.0
2.24000, 984.0
2.25000, 1043.0
2.26000, 1027.0
2.27000, 1019.0
2.28000, 1047.0
2.29000, 1028.0
2.30000, 1035.0
2.31000, 1054.0
2.32000, 1046.0
2.33000, 1041.0
2.34000, 1067.0
2.35000, 1094.0
2.36000, 1102.0
2.37000, 1051.0
2.38000, 1085.0
2.39000, 1106.0
2.40000, 1119.0
2.41000, 1126.0
2.42000, 1089.0
2.43000, 1075.0
2.44000, 1087.0
2.45000, 1073.0
2.46000, 1118.0
2.47000, 1104.0
2.48000, 1077.0
2.49000, 1114.0
2.50000, 1059.0
2.51000, 1098.0
2.52000, 1090.0
2.53000, 1110.0
2.54000, 1078.0
2.55000, 1096.0
2.56000, 1091.0
2.57000, 1101.0
2.58000, 1139.0
2.59000, 1150.0
2.60000, 1146.0
2.61000, 1140.0
2.62000, 1128.0
2.63000, 1130.0
2.64000, 1133.0
2.65000, 1139.0
2.66000, 1120.0
2.67000, 1180.0
2.68000, 1170.0
2.69000, 1165.0
2.70000, 1165.0
2.71000, 1132.0
2.72000, 1147.0
2.73000, 1173.0
2.74000, 1153.0
2.75000, 1189.0
2.76000, 1236.0
2.77000, 1163.0
2.78000, 1132.0
2.79000, 1148.0
2.80000, 1151.0
2.81000, 1161.0
2.82000, 1140.0
2.83000, 1178.0
2.84000, 1188.0
2.85000, 1212.0
2.86000, 1184.0
2.87000, 1194.0
2.88000, 1218.0
2.89000, 1180.0
2.90000, 1169.0
2.91000, 1194.0
2.92000, 1230.0
2.93000, 1225.0
2.94000, 1215.0
2.95000, 1201.0
2.96000, 1203.0
2.97000, 1219.0
2.98000, 1208.0
2.99000, 1202.0
3.00000, 1198.0
3.01000, 1175.0
3.02000, 1212.0
3.03000, 1239.0
3.04000, 1218.0
3.05000, 1179.0
3.06000, 1182.0
3.07000, 1227.0
3.08000, 1265.0
3.09000, 1247.0
3.10000, 1291.0
3.11000, 1358.0
3.12000, 1402.0
3.13000, 1529.0
3.14000, 1695.0
3.15000, 1875.0
3.16000, 2005.0
3.17000, 2131.0
3.18000, 2260.0
3.19000, 2314.0
3.20000, 2281.0
3.21000, 2303.0
3.22000, 2196.0
3.23000, 2019.0
3.24000, 1924.0
3.25000, 1753.0
3.26000, 1601.0
3.27000, 1508.0
3.28000, 1434.0
3.29000, 1313.0
3.30000, 1272.0
3.31000, 1290.0
3.32000, 1295.0
3.33000, 1247.0
3.34000, 1280.0
3.35000, 1302.0
3.36000, 1312.0
3.37000, 1387.0
3.38000, 1474.0
3.39000, 1495.0
3.40000, 1540.0
3.41000, 1571.0
3.42000, 1704.0
3.43000, 1787.0
3.44000, 1820.0
3.45000, 1909.0
3.46000, 1986.0
3.47000, 2078.0
3.48000, 2161.0
3.49000, 2530.0
3.50000, 3078.0
3.51000, 4055.0
3.52000, 5439.0
3.53000, 7438.0
3.54000, 10151.0
3.55000, 13834.0
3.56000, 18163.0
3.57000, 22583.0
3.58000, 27028.0
3.59000, 30693.0
3.60000, 33028.0
3.61000, 34003.0
3.62000, 32935.0
3.63000, 30479.0
3.64000, 26812.0
3.65000, 22365.0
3.66000, 17751.0
3.67000, 13498.0
3.68000, 9929.0
3.69000, 7047.0
3.70000, 5000.0
3.71000, 3681.0
3.72000, 2821.0
3.73000, 2550.0
3.74000, 2532.0
3.75000, 2835.0
3.76000, 3464.0
3.77000, 4361.0
3.78000, 5673.0
3.79000, 7308.0
3.80000, 9295.0
3.81000, 11281.0
3.82000, 13399.0
3.83000, 15272.0
3.84000, 16486.0
3.85000, 17172.0
3.86000, 17425.0
3.87000, 16869.0
3.88000, 15691.0
3.89000, 14251.0
3.90000, 12683.0
3.91000, 11161.0
3.92000, 9664.0
3.93000, 8483.0
3.94000, 7465.0
3.95000, 6409.0
3.96000, 5603.0
3.97000, 4894.0
3.98000, 4225.0
3.99000, 3664.0
4.00000, 3270.0
4.01000, 3028.0
4.02000, 2880.0
4.03000, 2902.0
4.04000, 3069.0
4.05000, 3356.0
4.06000, 3871.0
4.07000, 4531.0
4.08000, 5069.0
4.09000, 5393.0
4.10000, 5541.0
4.11000, 5545.0
4.12000, 5498.0
4.13000, 5095.0
4.14000, 4510.0
4.15000, 3996.0
4.16000, 3409.0
4.17000, 2793.0
4.18000, 2254.0
4.19000, 1849.0
4.20000, 1586.0
4.21000, 1308.0
4.22000, 1150.0
4.23000, 1082.0
4.24000, 1102.0
4.25000, 1106.0
4.26000, 1145.0
4.27000, 1215.0
4.28000, 1301.0
4.29000, 1413.0
4.30000, 1568.0
4.31000, 1736.0
4.32000, 1974.0
4.33000, 2138.0
4.34000, 2288.0
4.35000, 2333.0
4.36000, 2314.0
4.37000, 2285.0
4.38000, 2110.0
4.39000, 1875.0
4.40000, 1693.0
4.41000, 1514.0
4.42000, 1309.0
4.43000, 1133.0
4.44000, 1012.0
4.45000, 914.0
4.46000, 877.0
4.47000, 852.0
4.48000, 800.0
4.49000, 801.0
4.50000, 850.0
4.51000, 879.0
4.52000, 916.0
4.53000, 1004.0
4.54000, 1060.0
4.55000, 1177.0
4.56000, 1296.0
4.57000, 1324.0
4.58000, 1391.0
4.59000, 1422.0
4.60000, 1446.0
4.61000, 1438.0
4.62000, 1405.0
4.63000, 1304.0
4.64000, 1235.0
4.65000, 1178.0
4.66000, 1069.0
4.67000, 993.0
4.68000, 920.0
4.69000, 870.0
4.70000, 835.0
4.71000, 779.0
4.72000, 802.0
4.73000, 742.0
4.74000, 709.0
4.75000, 716.0
4.76000, 713.0
4.77000, 700.0
4.78000, 686.0
4.79000, 692.0
4.80000, 734.0
4.81000, 717.0
4.82000, 660.0
4.83000, 653.0
4.84000, 674.0
4.85000, 668.0
4.86000, 670.0
4.87000, 680.0
4.88000, 660.0
4.89000, 646.0
4.90000, 700.0
4.91000, 696.0
4.92000, 691.0
4.93000, 691.0
4.94000, 690.0
4.95000, 730.0
4.96000, 704.0
4.97000, 645.0
4.98000, 653.0
4.99000, 683.0
5.00000, 666.0
5.01000, 705.0
5.02000, 681.0
5.03000, 666.0
5.04000, 649.0
5.05000, 636.0
5.06000, 654.0
5.07000, 687.0
5.08000, 642.0
5.09000, 643.0
5.10000, 701.0
5.11000, 692.0
5.12000, 664.0
5.13000, 668.0
5.14000, 698.0
5.15000, 673.0
5.16000, 680.0
5.17000, 661.0
5.18000, 664.0
5.19000, 688.0
5.20000, 690.0
5.21000, 670.0
5.22000, 658.0
5.23000, 676.0
5.24000, 677.0
5.25000, 650.0
5.26000, 688.0
5.27000, 713.0
5.28000, 686.0
5.29000, 702.0
5.30000, 669.0
5.31000, 683.0
5.32000, 682.0
5.33000, 688.0
5.34000, 662.0
5.35000, 671.0
5.36000, 675.0
5.37000, 683.0
5.38000, 677.0
5.39000, 679.0
5.40000, 682.0
5.41000, 667.0
5.42000, 669.0
5.43000, 670.0
5.44000, 652.0
5.45000, 671.0
5.46000, 679.0
5.47000, 687.0
5.48000, 672.0
5.49000, 697.0
5.50000, 675.0
5.51000, 669.0
5.52000, 701.0
5.53000, 674.0
5.54000, 674.0
5.55000, 669.0
5.56000, 669.0
5.57000, 693.0
5.58000, 682.0
5.59000, 710.0
5.60000, 675.0
5.61000, 641.0
5.62000, 698.0
5.63000, 686.0
5.64000, 669.0
5.65000, 666.0
5.66000, 656.0
5.67000, 669.0
5.68000, 632.0
5.69000, 646.0
5.70000, 669.0
5.71000, 672.0
5.72000, 687.0
5.73000, 658.0
5.74000, 670.0
5.75000, 693.0
5.76000, 701.0
5.77000, 693.0
5.78000, 671.0
5.79000, 687.0
5.80000, 717.0
5.81000, 694.0
5.82000, 682.0
5.83000, 686.0
5.84000, 681.0
5.85000, 675.0
5.86000, 680.0
5.87000, 694.0
5.88000, 692.0
5.89000, 674.0
5.90000, 696.0
5.91000, 702.0
5.92000, 678.0
5.93000, 675.0
5.94000, 676.0
5.95000, 643.0
5.96000, 647.0
5.97000, 651.0
5.98000, 663.0
5.99000, 675.0
6.00000, 670.0
6.01000, 643.0
6.02000, 661.0
6.03000, 675.0
6.04000, 648.0
6.05000, 637.0
6.06000, 656.0
6.07000, 664.0
6.08000, 637.0
6.09000, 665.0
6.10000, 669.0
6.11000, 654.0
6.12000, 619.0
6.13000, 662.0
6.14000, 663.0
6.15000, 650.0
6.16000, 645.0
6.17000, 642.0
6.18000, 655.0
6.19000, 662.0
6.20000, 659.0
6.21000, 654.0
6.22000, 629.0
6.23000, 673.0
6.24000, 691.0
6.25000, 659.0
6.26000, 637.0
6.27000, 649.0
6.28000, 658.0
6.29000, 655.0
6.30000, 647.0
6.31000, 653.0
6.32000, 645.0
6.33000, 675.0
6.34000, 659.0
6.35000, 656.0
6.36000, 662.0
6.37000, 666.0
6.38000, 686.0
6.39000, 675.0
6.40000, 666.0
6.41000, 645.0
6.42000, 666.0
6.43000, 659.0
6.44000, 660.0
6.45000, 650.0
6.46000, 646.0
6.47000, 648.0
6.48000, 642.0
6.49000, 622.0
6.50000, 644.0
6.51000, 634.0
6.52000, 629.0
6.53000, 655.0
6.54000, 640.0
6.55000, 644.0
6.56000, 650.0
6.57000, 649.0
6.58000, 648.0
6.59000, 645.0
6.60000, 631.0
6.61000, 636.0
6.62000, 631.0
6.63000, 646.0
6.64000, 630.0
6.65000, 619.0
6.66000, 634.0
6.67000, 633.0
6.68000, 631.0
6.69000, 610.0
6.70000, 604.0
6.71000, 605.0
6.72000, 630.0
6.73000, 643.0
6.74000, 633.0
6.75000, 618.0
6.76000, 629.0
6.77000, 639.0
6.78000, 641.0
6.79000, 629.0
6.80000, 671.0
6.81000, 704.0
6.82000, 659.0
6.83000, 626.0
6.84000, 601.0
6.85000, 631.0
6.86000, 640.0
6.87000, 607.0
6.88000, 608.0
6.89000, 606.0
6.90000, 617.0
6.91000, 647.0
6.92000, 649.0
6.93000, 613.0
6.94000, 588.0
6.95000, 613.0
6.96000, 627.0
6.97000, 659.0
6.98000, 673.0
6.99000, 636.0
7.00000, 619.0
7.01000, 624.0
7.02000, 623.0
7.03000, 629.0
7.04000, 644.0
7.05000, 644.0
7.06000, 641.0
7.07000, 605.0
7.08000, 612.0
7.09000, 609.0
7.10000, 614.0
7.11000, 637.0
7.12000, 617.0
7.13000, 639.0
7.14000, 604.0
7.15000, 624.0
7.16000, 620.0
7.17000, 619.0
7.18000, 630.0
7.19000, 644.0
7.20000, 643.0
7.21000, 628.0
7.22000, 613.0
7.23000, 614.0
7.24000, 646.0
7.25000, 625.0
7.26000, 601.0
7.27000, 604.0
7.28000, 641.0
7.29000, 646.0
7.30000, 625.0
7.31000, 565.0
7.32000, 593.0
7.33000, 609.0
7.34000, 605.0
7.35000, 592.0
7.36000, 630.0
7.37000, 623.0
7.38000, 611.0
7.39000, 590.0
7.40000, 627.0
7.41000, 630.0
7.42000, 619.0
7.43000, 645.0
7.44000, 645.0
7.45000, 658.0
7.46000, 677.0
7.47000, 655.0
7.48000, 646.0
7.49000, 665.0
7.50000, 676.0
7.51000, 647.0
7.52000, 629.0
7.53000, 623.0
7.54000, 622.0
7.55000, 632.0
7.56000, 579.0
7.57000, 567.0
7.58000, 598.0
7.59000, 595.0
7.60000, 586.0
7.61000, 594.0
7.62000, 596.0
7.63000, 577.0
7.64000, 589.0
7.65000, 609.0
7.66000, 604.0
7.67000, 580.0
7.68000, 565.0
7.69000, 584.0
7.70000, 599.0
7.71000, 583.0
7.72000, 609.0
7.73000, 615.0
7.74000, 594.0
7.75000, 589.0
7.76000, 613.0
7.77000, 626.0
7.78000, 612.0
7.79000, 590.0
7.80000, 599.0
7.81000, 593.0
7.82000, 571.0
7.83000, 569.0
7.84000, 585.0
7.85000, 605.0
7.86000, 583.0
7.87000, 586.0
7.88000, 573.0
7.89000, 547.0
7.90000, 563.0
7.91000, 545.0
7.92000, 537.0
7.93000, 553.0
7.94000, 566.0
7.95000, 561.0
7.96000, 580.0
7.97000, 604.0
7.98000, 593.0
7.99000, 565.0
8.00000, 578.0
8.01000, 600.0
8.02000, 600.0
8.03000, 585.0
8.04000, 554.0
8.05000, 563.0
8.06000, 568.0
8.07000, 573.0
8.08000, 558.0
8.09000, 544.0
8.10000, 535.0
8.11000, 528.0
8.12000, 573.0
8.13000, 574.0
8.14000, 564.0
8.15000, 554.0
8.16000, 559.0
8.17000, 537.0
8.18000, 523.0
8.19000, 531.0
8.20000, 543.0
8.21000, 522.0
8.22000, 553.0
8.23000, 576.0
8.24000, 545.0
8.25000, 542.0
8.26000, 553.0
8.27000, 551.0
8.28000, 563.0
8.29000, 569.0
8.30000, 558.0
8.31000, 533.0
8.32000, 513.0
8.33000, 504.0
8.34000, 529.0
8.35000, 563.0
8.36000, 563.0
8.37000, 557.0
8.38000, 561.0
8.39000, 545.0
8.40000, 527.0
8.41000, 539.0
8.42000, 532.0
8.43000, 503.0
8.44000, 523.0
8.45000, 516.0
8.46000, 521.0
8.47000, 536.0
8.48000, 530.0
8.49000, 535.0
8.50000, 521.0
8.51000, 519.0
8.52000, 541.0
8.53000, 555.0
8.54000, 543.0
8.55000, 542.0
8.56000, 546.0
8.57000, 567.0
8.58000, 534.0
8.59000, 529.0
8.60000, 534.0
8.61000, 501.0
8.62000, 525.0
8.63000, 526.0
8.64000, 512.0
8.65000, 531.0
8.66000, 547.0
8.67000, 503.0
8.68000, 513.0
8.69000, 525.0
8.70000, 554.0
8.71000, 546.0
8.72000, 521.0
8.73000, 508.0
8.74000, 512.0
8.75000, 517.0
8.76000, 509.0
8.77000, 523.0
8.78000, 542.0
8.79000, 535.0
8.80000, 547.0
8.81000, 531.0
8.82000, 525.0
8.83000, 522.0
8.84000, 503.0
8.85000, 515.0
8.86000, 534.0
8.87000, 530.0
8.88000, 511.0
8.89000, 498.0
8.90000, 536.0
8.91000, 554.0
8.92000, 539.0
8.93000, 525.0
8.94000, 535.0
8.95000, 542.0
8.96000, 539.0
8.97000, 542.0
8.98000, 534.0
8.99000, 556.0
9.00000, 547.0
9.01000, 547.0
9.02000, 563.0
9.03000, 620.0
9.04000, 656.0
9.05000, 718.0
9.06000, 837.0
9.07000, 973.0
9.08000, 1177.0
9.09000, 1453.0
9.10000, 1830.0
9.11000, 2273.0
9.12000, 2801.0
9.13000, 3515.0
9.14000, 4322.0
9.15000, 5267.0
9.16000, 6203.0
9.17000, 7212.0
9.18000, 8166.0
9.19000, 9161.0
9.20000, 10125.0
9.21000, 10814.0
9.22000, 11449.0
9.23000, 11871.0
9.24000, 11879.0
9.25000, 11724.0
9.26000, 11345.0
9.27000, 10784.0
9.28000, 9946.0
9.29000, 8917.0
9.30000, 7915.0
9.31000, 7002.0
9.32000, 6021.0
9.33000, 4861.0
9.34000, 3992.0
9.35000, 3300.0
9.36000, 2630.0
9.37000, 2106.0
9.38000, 1670.0
9.39000, 1338.0
9.40000, 1112.0
9.41000, 896.0
9.42000, 758.0
9.43000, 665.0
9.44000, 599.0
9.45000, 547.0
9.46000, 518.0
9.47000, 501.0
9.48000, 506.0
9.49000, 514.0
9.50000, 475.0
9.51000, 466.0
9.52000, 481.0
9.53000, 462.0
9.54000, 463.0
9.55000, 476.0
9.56000, 474.0
9.57000, 457.0
9.58000, 446.0
9.59000, 464.0
9.60000, 483.0
9.61000, 477.0
9.62000, 491.0
9.63000, 473.0
9.64000, 442.0
9.65000, 434.0
9.66000, 431.0
9.67000, 446.0
9.68000, 475.0
9.69000, 477.0
9.70000, 445.0
9.71000, 431.0
9.72000, 454.0
9.73000, 470.0
9.74000, 473.0
9.75000, 450.0
9.76000, 442.0
9.77000, 450.0
9.78000, 436.0
9.79000, 432.0
9.80000, 442.0
9.81000, 447.0
9.82000, 455.0
9.83000, 457.0
9.84000, 466.0
9.85000, 462.0
9.86000, 447.0
9.87000, 445.0
9.88000, 440.0
9.89000, 454.0
9.90000, 452.0
9.91000, 449.0
9.92000, 447.0
9.93000, 470.0
9.94000, 474.0
9.95000, 462.0
9.96000, 457.0
9.97000, 472.0
9.98000, 453.0
9.99000, 476.0
10.00000, 499.0
10.01000, 487.0
10.02000, 467.0
10.03000, 472.0
10.04000, 489.0
10.05000, 493.0
10.06000, 476.0
10.07000, 504.0
10.08000, 531.0
10.09000, 553.0
10.10000, 598.0
10.11000, 643.0
10.12000, 670.0
10.13000, 722.0
10.14000, 795.0
10.15000, 915.0
10.16000, 1060.0
10.17000, 1169.0
10.18000, 1279.0
10.19000, 1449.0
10.20000, 1520.0
10.21000, 1623.0
10.22000, 1817.0
10.23000, 1948.0
10.24000, 1988.0
10.25000, 1987.0
10.26000, 1946.0
10.27000, 1928.0
10.28000, 1949.0
10.29000, 1877.0
10.30000, 1712.0
10.31000, 1613.0
10.32000, 1536.0
10.33000, 1364.0
10.34000, 1166.0
10.35000, 1041.0
10.36000, 924.0
10.37000, 826.0
10.38000, 757.0
10.39000, 661.0
10.40000, 590.0
10.41000, 547.0
10.42000, 495.0
10.43000, 498.0
10.44000, 475.0
10.45000, 443.0
10.46000, 428.0
10.47000, 411.0
10.48000, 400.0
10.49000, 392.0
10.50000, 390.0
10.51000, 388.0
10.52000, 389.0
10.53000, 376.0
10.54000, 403.0
10.55000, 407.0
10.56000, 390.0
10.57000, 403.0
10.58000, 395.0
10.59000, 395.0
10.60000, 367.0
10.61000, 338.0
10.62000, 360.0
10.63000, 365.0
10.64000, 371.0
10.65000, 375.0
10.66000, 361.0
10.67000, 354.0
10.68000, 369.0
10.69000, 373.0
10.70000, 366.0
10.71000, 370.0
10.72000, 362.0
10.73000, 353.0
10.74000, 361.0
10.75000, 360.0
10.76000, 358.0
10.77000, 344.0
10.78000, 342.0
10.79000, 369.0
10.80000, 372.0
10.81000, 357.0
10.82000, 341.0
10.83000, 346.0
10.84000, 363.0
10.85000, 362.0
10.86000, 365.0
10.87000, 373.0
10.88000, 365.0
10.89000, 370.0
10.90000, 372.0
10.91000, 354.0
10.92000, 342.0
10.93000, 333.0
10.94000, 335.0
10.95000, 348.0
10.96000, 345.0
10.97000, 373.0
10.98000, 372.0
10.99000, 347.0
11.00000, 353.0
11.01000, 366.0
11.02000, 364.0
11.03000, 371.0
11.04000, 372.0
11.05000, 348.0
11.06000, 345.0
11.07000, 362.0
11.08000, 359.0
11.09000, 339.0
11.10000, 320.0
11.11000, 328.0
11.12000, 327.0
11.13000, 349.0
11.14000, 360.0
11.15000, 345.0
11.16000, 348.0
11.17000, 343.0
11.18000, 340.0
11.19000, 360.0
11.20000, 357.0
11.21000, 354.0
11.22000, 348.0
11.23000, 341.0
11.24000, 332.0
11.25000, 345.0
11.26000, 342.0
11.27000, 331.0
11.28000, 322.0
11.29000, 346.0
11.30000, 367.0
11.31000, 335.0
11.32000, 326.0
11.33000, 333.0
11.34000, 346.0
11.35000, 339.0
11.36000, 328.0
11.37000, 346.0
11.38000, 352.0
11.39000, 345.0
11.40000, 340.0
11.41000, 337.0
11.42000, 341.0
11.43000, 326.0
11.44000, 322.0
11.45000, 336.0
11.46000, 333.0
11.47000, 333.0
11.48000, 334.0
11.49000, 340.0
11.50000, 321.0
11.51000, 311.0
11.52000, 332.0
11.53000, 347.0
11.54000, 341.0
11.55000, 325.0
11.56000, 318.0
11.57000, 330.0
11.58000, 323.0
11.59000, 316.0
11.60000, 325.0
11.61000, 318.0
11.62000, 309.0
11.63000, 321.0
11.64000, 319.0
11.65000, 316.0
11.66000, 324.0
11.67000, 313.0
11.68000, 326.0
11.69000, 312.0
11.70000, 310.0
11.71000, 320.0
11.72000, 315.0
11.73000, 304.0
11.74000, 284.0
11.75000, 294.0
11.76000, 314.0
11.77000, 309.0
11.78000, 310.0
11.79000, 322.0
11.80000, 319.0
11.81000, 314.0
11.82000, 323.0
11.83000, 330.0
11.84000, 313.0
11.85000, 318.0
11.86000, 321.0
11.87000, 316.0
11.88000, 312.0
11.89000, 308.0
11.90000, 316.0
11.91000, 296.0
11.92000, 293.0
11.93000, 301.0
11.94000, 285.0
11.95000, 285.0
11.96000, 304.0
11.97000, 299.0
11.98000, 301.0
11.99000, 310.0
12.00000, 306.0
12.01000, 306.0
12.02000, 299.0
12.03000, 293.0
12.04000, 318.0
12.05000, 313.0
12.06000, 309.0
12.07000, 306.0
12.08000, 283.0
12.09000, 286.0
12.10000, 297.0
12.11000, 294.0
12.12000, 287.0
12.13000, 281.0
12.14000, 279.0
12.15000, 284.0
12.16000, 304.0
12.17000, 311.0
12.18000, 317.0
12.19000, 310.0
12.20000, 294.0
12.21000, 295.0
12.22000, 299.0
12.23000, 276.0
12.24000, 276.0
12.25000, 301.0
12.26000, 299.0
12.27000, 275.0
12.28000, 277.0
12.29000, 302.0
12.30000, 306.0
12.31000, 311.0
12.32000, 307.0
12.33000, 296.0
12.34000, 292.0
12.35000, 288.0
12.36000, 291.0
12.37000, 292.0
12.38000, 308.0
12.39000, 308.0
12.40000, 300.0
12.41000, 302.0
12.42000, 286.0
12.43000, 275.0
12.44000, 264.0
12.45000, 267.0
12.46000, 277.0
12.47000, 278.0
12.48000, 278.0
12.49000, 273.0
12.50000, 275.0
12.51000, 278.0
12.52000, 279.0
12.53000, 271.0
12.54000, 259.0
12.55000, 273.0
12.56000, 287.0
12.57000, 276.0
12.58000, 277.0
12.59000, 278.0
12.60000, 274.0
12.61000, 286.0
12.62000, 275.0
12.63000, 266.0
12.64000, 284.0
12.65000, 267.0
12.66000, 254.0
12.67000, 283.0
12.68000, 287.0
12.69000, 272.0
12.70000, 277.0
12.71000, 270.0
12.72000, 272.0
12.73000, 292.0
12.74000, 295.0
12.75000, 291.0
12.76000, 299.0
12.77000, 281.0
12.78000, 293.0
12.79000, 288.0
12.80000, 272.0
12.81000, 273.0
12.82000, 278.0
12.83000, 307.0
12.84000, 310.0
12.85000, 300.0
12.86000, 284.0
12.87000, 268.0
12.88000, 287.0
12.89000, 303.0
12.90000, 289.0
12.91000, 272.0
12.92000, 266.0
12.93000, 268.0
12.94000, 280.0
12.95000, 297.0
12.96000, 289.0
12.97000, 273.0
12.98000, 261.0
12.99000, 262.0
13.00000, 255.0
13.01000, 254.0
13.02000, 273.0
13.03000, 272.0
13.04000, 258.0
13.05000, 274.0
13.06000, 290.0
13.07000, 276.0
13.08000, 276.0
13.09000, 274.0
13.10000, 267.0
13.11000, 260.0
13.12000, 266.0
13.13000, 275.0
13.14000, 267.0
13.15000, 251.0
13.16000, 255.0
13.17000, 253.0
13.18000, 254.0
13.19000, 262.0
13.20000, 257.0
13.21000, 245.0
13.22000, 251.0
13.23000, 257.0
13.24000, 248.0
13.25000, 260.0
13.26000, 256.0
13.27000, 242.0
13.28000, 250.0
13.29000, 257.0
13.30000, 242.0
13.31000, 251.0
13.32000, 251.0
13.33000, 235.0
13.34000, 238.0
13.35000, 227.0
13.36000, 229.0
13.37000, 249.0
13.38000, 255.0
13.39000, 235.0
13.40000, 230.0
13.41000, 240.0
13.42000, 231.0
13.43000, 239.0
13.44000, 249.0
13.45000, 253.0
13.46000, 243.0
13.47000, 234.0
13.48000, 245.0
13.49000, 245.0
13.50000, 243.0
13.51000, 244.0
13.52000, 256.0
13.53000, 252.0
13.54000, 232.0
13.55000, 231.0
13.56000, 228.0
13.57000, 234.0
13.58000, 229.0
13.59000, 215.0
13.60000, 225.0
13.61000, 238.0
13.62000, 231.0
13.63000, 234.0
13.64000, 236.0
13.65000, 225.0
13.66000, 220.0
13.67000, 230.0
13.68000, 219.0
13.69000, 219.0
13.70000, 237.0
13.71000, 224.0
13.72000, 210.0
13.73000, 207.0
13.74000, 216.0
13.75000, 233.0
13.76000, 241.0
13.77000, 235.0
13.78000, 241.0
13.79000, 233.0
13.80000, 224.0
13.81000, 235.0
13.82000, 219.0
13.83000, 219.0
13.84000, 239.0
13.85000, 237.0
13.86000, 208.0
13.87000, 202.0
13.88000, 207.0
13.89000, 213.0
13.90000, 223.0
13.91000, 226.0
13.92000, 236.0
13.93000, 237.0
13.94000, 240.0
13.95000, 233.0
13.96000, 220.0
13.97000, 207.0
13.98000, 210.0
13.99000, 219.0
14.00000, 219.0
14.01000, 210.0
14.02000, 201.0
14.03000, 210.0
14.04000, 213.0
14.05000, 202.0
14.06000, 207.0
14.07000, 223.0
14.08000, 221.0
14.09000, 214.0
14.10000, 205.0
14.11000, 200.0
14.12000, 207.0
14.13000, 212.0
14.14000, 206.0
14.15000, 199.0
14.16000, 208.0
14.17000, 201.0
14.18000, 191.0
14.19000, 203.0
14.20000, 200.0
14.21000, 192.0
14.22000, 186.0
14.23000, 202.0
14.24000, 225.0
14.25000, 218.0
14.26000, 208.0
14.27000, 205.0
14.28000, 205.0
14.29000, 197.0
14.30000, 187.0
14.31000, 198.0
14.32000, 202.0
14.33000, 199.0
14.34000, 192.0
14.35000, 190.0
14.36000, 189.0
14.37000, 185.0
14.38000, 186.0
14.39000, 173.0
14.40000, 182.0
14.41000, 202.0
14.42000, 206.0
14.43000, 187.0
14.44000, 186.0
14.45000, 190.0
14.46000, 190.0
14.47000, 201.0
14.48000, 186.0
14.49000, 176.0
14.50000, 178.0
14.51000, 185.0
14.52000, 181.0
14.53000, 176.0
14.54000, 191.0
14.55000, 188.0
14.56000, 177.0
14.57000, 186.0
14.58000, 199.0
14.59000, 189.0
14.60000, 178.0
14.61000, 191.0
14.62000, 194.0
14.63000, 182.0
14.64000, 185.0
14.65000, 185.0
14.66000, 176.0
14.67000, 187.0
14.68000, 190.0
14.69000, 179.0
14.70000, 183.0
14.71000, 172.0
14.72000, 173.0
14.73000, 181.0
14.74000, 173.0
14.75000, 182.0
14.76000, 191.0
14.77000, 182.0
14.78000, 160.0
14.79000, 159.0
14.80000, 189.0
14.81000, 184.0
14.82000, 170.0
14.83000, 180.0
14.84000, 182.0
14.85000, 173.0
14.86000, 162.0
14.87000, 172.0
14.88000, 188.0
14.89000, 183.0
14.90000, 176.0
14.91000, 185.0
14.92000, 183.0
14.93000, 171.0
14.94000, 178.0
14.95000, 182.0
14.96000, 173.0
14.97000, 186.0
14.98000, 184.0
14.99000, 157.0
15.00000, 154.0
15.01000, 168.0
15.02000, 177.0
15.03000, 169.0
15.04000, 170.0
15.05000, 167.0
15.06000, 165.0
15.07000, 175.0
15.08000, 180.0
15.09000, 179.0
15.10000, 187.0
15.11000, 170.0
15.12000, 157.0
15.13000, 172.0
15.14000, 170.0
15.15000, 170.0
15.16000, 169.0
15.17000, 172.0
15.18000, 168.0
15.19000, 170.0
15.20000, 167.0
15.21000, 161.0
15.22000, 173.0
15.23000, 171.0
15.24000, 174.0
15.25000, 172.0
15.26000, 169.0
15.27000, 166.0
15.28000, 166.0
15.29000, 164.0
15.30000, 151.0
15.31000, 150.0
15.32000, 162.0
15.33000, 155.0
15.34000, 147.0
15.35000, 171.0
15.36000, 170.0
15.37000, 165.0
15.38000, 163.0
15.39000, 160.0
15.40000, 163.0
15.41000, 158.0
15.42000, 152.0
15.43000, 145.0
15.44000, 147.0
15.45000, 155.0
15.46000, 159.0
15.47000, 141.0
15.48000, 144.0
15.49000, 163.0
15.50000, 158.0
15.51000, 142.0
15.52000, 146.0
15.53000, 160.0
15.54000, 162.0
15.55000, 163.0
15.56000, 153.0
15.57000, 133.0
15.58000, 139.0
15.59000, 149.0
15.60000, 147.0
15.61000, 146.0
15.62000, 144.0
15.63000, 149.0
15.64000, 146.0
15.65000, 145.0
15.66000, 161.0
15.67000, 147.0
15.68000, 134.0
15.69000, 139.0
15.70000, 147.0
15.71000, 145.0
15.72000, 133.0
15.73000, 134.0
15.74000, 142.0
15.75000, 159.0
15.76000, 161.0
15.77000, 147.0
15.78000, 144.0
15.79000, 148.0
15.80000, 142.0
15.81000, 148.0
15.82000, 151.0
15.83000, 135.0
15.84000, 138.0
15.85000, 150.0
15.86000, 142.0
15.87000, 135.0
15.88000, 139.0
15.89000, 138.0
15.90000, 139.0
15.91000, 142.0
15.92000, 135.0
15.93000, 136.0
15.94000, 140.0
15.95000, 138.0
15.96000, 141.0
15.97000, 133.0
15.98000, 137.0
15.99000, 145.0
16.00000, 138.0
16.01000, 138.0
16.02000, 140.0
16.03000, 134.0
16.04000, 132.0
16.05000, 137.0
16.06000, 138.0
16.07000, 133.0
16.08000, 138.0
16.09000, 150.0
16.10000, 147.0
16.11000, 142.0
16.12000, 141.0
16.13000, 133.0
16.14000, 124.0
16.15000, 123.0
16.16000, 136.0
16.17000, 134.0
16.18000, 136.0
16.19000, 146.0
16.20000, 141.0
16.21000, 130.0
16.22000, 119.0
16.23000, 120.0
16.24000, 126.0
16.25000, 127.0
16.26000, 125.0
16.27000, 124.0
16.28000, 119.0
16.29000, 121.0
16.30000, 130.0
16.31000, 132.0
16.32000, 134.0
16.33000, 133.0
16.34000, 136.0
16.35000, 133.0
16.36000, 129.0
16.37000, 131.0
16.38000, 127.0
16.39000, 133.0
16.40000, 135.0
16.41000, 124.0
16.42000, 120.0
16.43000, 123.0
16.44000, 128.0
16.45000, 126.0
16.46000, 124.0
16.47000, 121.0
16.48000, 118.0
16.49000, 127.0
16.50000, 128.0
16.51000, 125.0
16.52000, 134.0
16.53000, 134.0
16.54000, 125.0
16.55000, 128.0
16.56000, 125.0
16.57000, 126.0
16.58000, 134.0
16.59000, 128.0
16.60000, 126.0
16.61000, 115.0
16.62000, 119.0
16.63000, 130.0
16.64000, 118.0
16.65000, 116.0
16.66000, 127.0
16.67000, 130.0
16.68000, 123.0
16.69000, 121.0
16.70000, 115.0
16.71000, 110.0
16.72000, 123.0
16.73000, 126.0
16.74000, 107.0
16.75000, 103.0
16.76000, 113.0
16.77000, 117.0
16.78000, 124.0
16.79000, 119.0
16.80000, 110.0
16.81000, 109.0
16.82000, 112.0
16.83000, 111.0
16.84000, 108.0
16.85000, 110.0
16.86000, 108.0
16.87000, 112.0
16.88000, 116.0
16.89000, 115.0
16.90000, 118.0
16.91000, 119.0
16.92000, 119.0
16.93000, 115.0
16.94000, 111.0
16.95000, 109.0
16.96000, 103.0
16.97000, 108.0
16.98000, 109.0
16.99000, 112.0
17.00000, 105.0
17.01000, 106.0
17.02000, 123.0
17.03000, 121.0
17.04000, 109.0
17.05000, 106.0
17.06000, 109.0
17.07000, 107.0
17.08000, 100.0
17.09000, 93.0
17.10000, 102.0
17.11000, 108.0
17.12000, 106.0
17.13000, 108.0
17.14000, 98.0
17.15000, 93.0
17.16000, 105.0
17.17000, 110.0
17.18000, 109.0
17.19000, 108.0
17.20000, 101.0
17.21000, 97.0
17.22000, 97.0
17.23000, 93.0
17.24000, 103.0
17.25000, 106.0
17.26000, 104.0
17.27000, 114.0
17.28000, 112.0
17.29000, 106.0
17.30000, 121.0
17.31000, 130.0
17.32000, 114.0
17.33000, 104.0
17.34000, 102.0
17.35000, 102.0
17.36000, 110.0
17.37000, 106.0
17.38000, 103.0
17.39000, 99.0
17.40000, 98.0
17.41000, 98.0
17.42000, 93.0
17.43000, 96.0
17.44000, 101.0
17.45000, 92.0
17.46000, 95.0
17.47000, 97.0
17.48000, 86.0
17.49000, 93.0
17.50000, 93.0
17.51000, 94.0
17.52000, 107.0
17.53000, 99.0
17.54000, 88.0
17.55000, 95.0
17.56000, 96.0
17.57000, 97.0
17.58000, 100.0
17.59000, 103.0
17.60000, 96.0
17.61000, 90.0
17.62000, 102.0
17.63000, 99.0
17.64000, 91.0
17.65000, 92.0
17.66000, 82.0
17.67000, 89.0
17.68000, 107.0
17.69000, 106.0
17.70000, 88.0
17.71000, 83.0
17.72000, 94.0
17.73000, 92.0
17.74000, 84.0
17.75000, 90.0
17.76000, 90.0
17.77000, 87.0
17.78000, 93.0
17.79000, 87.0
17.80000, 88.0
17.81000, 87.0
17.82000, 79.0
17.83000, 98.0
17.84000, 106.0
17.85000, 98.0
17.86000, 93.0
17.87000, 87.0
17.88000, 85.0
17.89000, 87.0
17.90000, 92.0
17.91000, 101.0
17.92000, 93.0
17.93000, 88.0
17.94000, 89.0
17.95000, 81.0
17.96000, 77.0
17.97000, 79.0
17.98000, 85.0
17.99000, 95.0
18.00000, 98.0
18.01000, 94.0
18.02000, 90.0
18.03000, 88.0
18.04000, 94.0
18.05000, 98.0
18.06000, 96.0
18.07000, 95.0
18.08000, 84.0
18.09000, 83.0
18.10000, 76.0
18.11000, 78.0
18.12000, 81.0
18.13000, 84.0
18.14000, 87.0
18.15000, 91.0
18.16000, 93.0
18.17000, 90.0
18.18000, 88.0
18.19000, 90.0
18.20000, 97.0
18.21000, 84.0
18.22000, 80.0
18.23000, 90.0
18.24000, 89.0
18.25000, 87.0
18.26000, 81.0
18.27000, 81.0
18.28000, 83.0
18.29000, 83.0
18.30000, 85.0
18.31000, 85.0
18.32000, 83.0
18.33000, 87.0
18.34000, 80.0
18.35000, 86.0
18.36000, 94.0
18.37000, 89.0
18.38000, 83.0
18.39000, 77.0
18.40000, 86.0
18.41000, 98.0
18.42000, 91.0
18.43000, 86.0
18.44000, 91.0
18.45000, 86.0
18.46000, 75.0
18.47000, 83.0
18.48000, 83.0
18.49000, 89.0
18.50000, 91.0
18.51000, 88.0
18.52000, 85.0
18.53000, 77.0
18.54000, 83.0
18.55000, 81.0
18.56000, 80.0
18.57000, 74.0
18.58000, 69.0
18.59000, 74.0
18.60000, 76.0
18.61000, 76.0
18.62000, 76.0
18.63000, 76.0
18.64000, 77.0
18.65000, 75.0
18.66000, 72.0
18.67000, 65.0
18.68000, 69.0
18.69000, 74.0
18.70000, 74.0
18.71000, 75.0
18.72000, 71.0
18.73000, 73.0
18.74000, 75.0
18.75000, 76.0
18.76000, 79.0
18.77000, 72.0
18.78000, 63.0
18.79000, 61.0
18.80000, 69.0
18.81000, 80.0
18.82000, 75.0
18.83000, 74.0
18.84000, 79.0
18.85000, 74.0
18.86000, 74.0
18.87000, 71.0
18.88000, 69.0
18.89000, 68.0
18.90000, 75.0
18.91000, 71.0
18.92000, 65.0
18.93000, 71.0
18.94000, 75.0
18.95000, 71.0
18.96000, 77.0
18.97000, 77.0
18.98000, 71.0
18.99000, 65.0
19.00000, 66.0
19.01000, 73.0
19.02000, 66.0
19.03000, 65.0
19.04000, 60.0
19.05000, 55.0
19.06000, 66.0
19.07000, 67.0
19.08000, 66.0
19.09000, 68.0
19.10000, 63.0
19.11000, 69.0
19.12000, 66.0
19.13000, 68.0
19.14000, 69.0
19.15000, 72.0
19.16000, 70.0
19.17000, 63.0
19.18000, 68.0
19.19000, 57.0
19.20000, 58.0
19.21000, 67.0
19.22000, 62.0
19.23000, 70.0
19.24000, 68.0
19.25000, 67.0
19.26000, 63.0
19.27000, 60.0
19.28000, 65.0
19.29000, 55.0
19.30000, 64.0
19.31000, 68.0
19.32000, 60.0
19.33000, 69.0
19.34000, 73.0
19.35000, 64.0
19.36000, 58.0
19.37000, 64.0
19.38000, 65.0
19.39000, 67.0
19.40000, 59.0
19.41000, 57.0
19.42000, 61.0
19.43000, 59.0
19.44000, 64.0
19.45000, 64.0
19.46000, 61.0
19.47000, 62.0
19.48000, 56.0
19.49000, 60.0
19.50000, 62.0
19.51000, 58.0
19.52000, 56.0
19.53000, 57.0
19.54000, 56.0
19.55000, 57.0
19.56000, 61.0
19.57000, 57.0
19.58000, 48.0
19.59000, 55.0
19.60000, 68.0
19.61000, 64.0
19.62000, 61.0
19.63000, 66.0
19.64000, 54.0
19.65000, 62.0
19.66000, 60.0
19.67000, 51.0
19.68000, 55.0
19.69000, 54.0
19.70000, 56.0
19.71000, 58.0
19.72000, 60.0
19.73000, 58.0
19.74000, 51.0
19.75000, 53.0
19.76000, 60.0
19.77000, 62.0
19.78000, 58.0
19.79000, 64.0
19.80000, 66.0
19.81000, 53.0
19.82000, 47.0
19.83000, 52.0
19.84000, 54.0
19.85000, 51.0
19.86000, 52.0
19.87000, 49.0
19.88000, 51.0
19.89000, 52.0
19.90000, 58.0
19.91000, 62.0
19.92000, 61.0
19.93000, 54.0
19.94000, 49.0
19.95000, 53.0
19.96000, 58.0
19.97000, 56.0
19.98000, 57.0
19.99000, 51.0
20.00000, 50.0
20.01000, 50.0
20.02000, 53.0
20.03000, 56.0
20.04000, 55.0
20.05000, 53.0
20.06000, 51.0
20.07000, 47.0
20.08000, 53.0
20.09000, 50.0
20.10000, 49.0
20.11000, 46.0
20.12000, 43.0
20.13000, 50.0
20.14000, 50.0
20.15000, 49.0
20.16000, 54.0
20.17000, 46.0
20.18000, 44.0
20.19000, 50.0
20.20000, 49.0
20.21000, 43.0
20.22000, 49.0
20.23000, 59.0
20.24000, 49.0
20.25000, 41.0
20.26000, 42.0
20.27000, 49.0
#ENDOFDATA   :
